Repository: cphenicie/si-photonics

File: phot1x/edx Phot1x report template (2016_11)/AnalysisData_analysis_to_extract_waveguide__.html
<h1 class="ltx_title_section">Analysis<br></h1><div>Data analysis to extract waveguide group index, etc.<br></div><div>Comparison of experimental results with simulations.<br></div>

File: phot1x/edx Phot1x report template (2016_11)/Applied_Nanotools_Inc_NanoSOI_process__.html
<h2 id="auto-label-subsection-267018" class="ltx_title_subsection">Applied Nanotools, Inc. NanoSOI process:<br></h2><div>The photonic devices were fabricated using the NanoSOI MPW fabrication process by Applied Nanotools Inc. (<a href="http://www.appliednt.com/nanosoi">http://www.appliednt.com/nanosoi</a>; Edmonton, Canada) which is based on direct-write 100 keV electron beam lithography technology. Silicon-on-insulator wafers of 200 mm diameter, 220 nm device thickness and 2 µm buffer oxide thickness are used as the base material for the fabrication. The wafer was pre-diced into square substrates with dimensions of 25x25 mm, and lines were scribed into the substrate backsides to facilitate easy separation into smaller chips once fabrication was complete. After an initial wafer clean using piranha solution (3:1 H2SO4:H2O2) for 15 minutes and water/IPA rinse, hydrogen silsesquioxane (HSQ) resist was spin-coated onto the substrate and heated to evaporate the solvent. The photonic devices were patterned using a Raith EBPG 5000+ electron beam instrument using a raster step size of 5 nm. The exposure dosage of the design was corrected for proximity effects that result from the backscatter of electrons from exposure of nearby features. Shape writing order was optimized for efficient patterning and minimal beam drift. After the e-beam exposure and subsequent development with a tetramethylammonium sulfate (TMAH) solution, the devices were inspected optically for residues and/or defects. The chips were then mounted on a 4” handle wafer and underwent an anisotropic ICP-RIE etch process using chlorine after qualification of the etch rate. The resist was removed from the surface of the devices using a 10:1 buffer oxide wet etch, and the devices were inspected using a scanning electron microscope (SEM) to verify patterning and etch quality. A 2.2 µm oxide cladding was deposited using a plasma-enhanced chemical vapour deposition (PECVD) process based on tetraethyl orthosilicate (TEOS) at 300ºC. Reflectrometry measurements were performed throughout the process to verify the device layer, buffer oxide and cladding thicknesses before delivery.<br></div>

File: phot1x/edx Phot1x report template (2016_11)/FabricationTwo_chips_were_fabricated_in__.html
<h1 class="ltx_title_section">Fabrication<br></h1><div>Two chips were fabricated in this course. Either report on one dataset, or on both. Choose the text as appropriate.<br></div>

File: phot1x/edx Phot1x report template (2016_11)/Washington_Nanofabrication_Facility_WNF_silicon__.html
<h2 id="auto-label-subsection-771002" class="ltx_title_subsection">Washington Nanofabrication Facility (WNF) silicon photonics process:<br></h2><div>The devices were fabricated using 100 keV Electron Beam Lithography [﻿﻿﻿<cite class="ltx_cite" data-bib-text="@article{Bojko_2011,
	doi = {10.1116/1.3653266},
	url = {http://dx.doi.org/10.1116/1.3653266},
	year = 2011,
	publisher = {American Vacuum Society},
	volume = {29},
	number = {6},
	pages = {06F309},
	author = {Richard J. Bojko and Jing Li and Li He and Tom Baehr-Jones and Michael Hochberg and Yukinori Aida},
	title = {Electron beam lithography writing strategies for low loss,
high confinement silicon optical waveguides},
	journal = {Journal of Vacuum Science {\&amp;} Technology B: Microelectronics and Nanometer Structures}
}" data-bib-key="Bojko_2011" contenteditable="false"><a href="#Bojko_2011">Bojko 2011</a></cite>]. The fabrication used silicon-on-insulator wafer with 220 nm thick silicon on 3 μm thick silicon dioxide. The substrates were 25 mm squares diced from 150 mm wafers. After a solvent rinse and hot-plate dehydration bake, hydrogen silsesquioxane resist (HSQ, Dow-Corning XP-1541-006) was spin-coated at 4000 rpm, then hotplate baked at 80 °C for 4 minutes. Electron beam lithography was performed using a JEOL JBX-6300FS system operated at 100 keV energy, 8 nA beam current, and 500 µm exposure field size. The machine grid used for shape placement was 1 nm, while the beam stepping grid, the spacing between dwell points during the shape writing, was 6 nm. An exposure dose of 2800 µC/cm2 was used. The resist was developed by immersion in 25% tetramethylammonium hydroxide for 4 minutes, followed by a flowing deionized water rinse for 60 s, an isopropanol rinse for 10 s, and then blown dry with nitrogen. The silicon was removed from unexposed areas using inductively coupled plasma etching in an Oxford Plasmalab System 100, with a chlorine gas flow of 20 sccm, pressure of 12 mT, ICP power of 800 W, bias power of 40 W, and a platen temperature of 20 °C, resulting in a bias voltage of 185 V. During etching, chips were mounted on a 100 mm silicon carrier wafer using perfluoropolyether vacuum oil.<br></div>

File: phot1x/edx Phot1x report template (2016_11)/brief_motivation_for_silicon_photonics__.html
<div>brief motivation for silicon photonics. &nbsp;Include references, e.g., [<cite class="ltx_cite" data-bib-text="@book{Chrostowski_2015,
	doi = {10.1017/cbo9781316084168},
	url = {http://dx.doi.org/10.1017/cbo9781316084168},
	year = 2015,
	publisher = {Cambridge University Press ({CUP})},
	author = {Lukas Chrostowski and Michael Hochberg},
	title = {Silicon Photonics Design}
}" data-bib-key="Chrostowski_2015" contenteditable="false"><a href="#Chrostowski_2015">Chrostowski 2015</a></cite>]. &nbsp;<br>objective of your course project.<br></div>

File: phot1x/edx Phot1x report template (2016_11)/div_I_We_acknowledge_the__.html
<div>I/We acknowledge the edX UBCx Phot1x Silicon Photonics Design, Fabrication and Data Analysis course, which is supported by the Natural Sciences and Engineering Research Council of Canada (NSERC) Silicon Electronic-Photonic Integrated Circuits (SiEPIC) Program. The&nbsp;devices&nbsp;were fabricated by Richard Bojko at the University of Washington Washington Nanofabrication Facility, part of the National Science Foundation’s National Nanotechnology Infrastructure Network (NNIN), and Cameron Horvath at Applied Nanotools, Inc. Enxiao Luan&nbsp;performed the measurements at The University of British Columbia. We acknowledge Lumerical Solutions, Inc., Mathworks, Mentor Graphics, Python, and KLayout for the design software. &nbsp;<br></div>

File: phot1x/edx Phot1x report template (2016_11)/div_Short_description_of_the__.html
<div>Short description of the  theory relevant to your project. e.g., Waveguide compact model, MZI transfer function. &nbsp;<br></div>

File: phot1x/edx Phot1x report template (2016_11)/div_To_characterize_the_devices__.html
<div>To characterize the devices, a custom-built automated test setup [<cite class="squire-citation ltx_cite" data-bib-text="@incollection{Chrostowski,
	doi = {10.1017/cbo9781316084168.013},
	url = {http://dx.doi.org/10.1017/cbo9781316084168.013},
	publisher = {Cambridge University Press ({CUP})},
	pages = {381--405},
	author = {Lukas Chrostowski and Michael Hochberg},
	title = {Testing and packaging},
	booktitle = {Silicon Photonics Design}
}" data-bib-key="Chrostowski" contenteditable="false" style="cursor: pointer"><a class="au-cite-link" href="#Chrostowski">Chrostowski</a></cite>] with automated control software written in Python was used (<a href="http://siepic.ubc.ca/probestation">http://siepic.ubc.ca/probestation</a>). &nbsp;An Agilent 81600B tunable laser was used as the input source and Agilent 81635A optical power sensors as the output detectors. The wavelength was swept from 1500 to 1600 nm in 10 pm steps. &nbsp;A polarization maintaining (PM) fibre was used to maintain the polarization state of the light, to couple the TE polarization into the grating couplers [<cite class="squire-citation ltx_cite" data-bib-text="@article{Wang_2014,
	doi = {10.1364/oe.22.020652},
	url = {http://dx.doi.org/10.1364/oe.22.020652},
	year = 2014,
	month = {aug},
	publisher = {The Optical Society},
	volume = {22},
	number = {17},
	pages = {20652},
	author = {Yun Wang and Xu Wang and Jonas Flueckiger and Han Yun and Wei Shi and Richard Bojko and Nicolas A. F. Jaeger and Lukas Chrostowski},
	title = {Focusing sub-wavelength grating couplers with low back reflections for rapid prototyping of silicon photonic circuits},
	journal = {Opt. Express}
}" data-bib-key="Wang_2014" contenteditable="false" style="cursor: pointer"><a class="au-cite-link" href="#Wang_2014">Wang 2014</a></cite>]. &nbsp;A 90º rotation was used to inject light into the TM grating couplers [4]. &nbsp;A polarization maintaining fibre array was used to couple light in/out of the chip [<a href="http://www.plcconnections.com">www.plcconnections.com</a>].<br></div>

File: phot1x/edx Phot1x report template (2016_11)/this_should_have_the_compact__.html
<div>this should have the compact equation for the waveguide, the transfer function of our device(s), simulation results, plots of neff/ng vs. lambda, table with parameter variation (i.e., how FSR is affected by ∆L), spectrum, waveguide and circuit geometry.<br></div><div>Manufacturing variability study (corner analysis, Monte Carlo).<br></div>
